Repository: ai-materials-platform/maps-monorepo

# MAPS — Microstructure & Alloy Prediction System

오스테나이트계 스테인리스강의 조성과 공정 조건을 입력하면 **물성을 예측**하고, 그 결과로 **3D 시편 시험과 충돌 시뮬레이션**까지 한 흐름으로 실행하는 데스크톱 분석 환경이다.

```
조성 입력 (Fe/Cr/Ni/Mo/...) + 공정 조건 (용체화 온도·시간, 시험 온도 등)
  → 상·결정구조 판정: Ni/Cr 당량 → Schaeffler 판정 → γ-FCC/α-BCC/α'-BCT 분율 (경험식 + CALPHAD)
  → 물성 예측: 항복강도 / 인장강도(UTS) / 연신율 / 단면수축률 (+ 불확실도, 학습 범위 밖 경고)
  → 응력-변형률 곡선
  → 3D 시편 시험 (강도·굽힘·늘어짐·온도) + Von Mises 시각화
  → 충돌 시뮬레이션 (판 · 로켓 동체 · 차량 정면 · 차량 부분 정면)
  → 보고서 (PDF) + 워크스페이스 저장
```

## 구성 요소

| 앱 | 역할 | 기술 |
|---|---|---|
| `apps/prediction` | 물성 예측 앱. Excel 전처리 → RF/GBM/MLP/TFP 학습 → 추론, 응력-변형률 탐색기, AI 재료 챗봇 | Python, PyQt6, scikit-learn, TensorFlow Probability, Flask |
| `apps/simulation` | 시뮬레이션 앱. 3D 시편 시험, 충돌 시뮬레이션(노드-빔 물리), 보고서 | React 19, Three.js, Electron 34, Python 표준 라이브러리 백엔드 |
| `apps/shell` | 통합 런처. 예측·시뮬레이션을 자식 프로세스로 띄우고 결과 저장소(`projects/`)를 관리 | Electron |
| `apps/gateway` | 재료 챗봇 게이트웨이. API 키 보관, 접속 코드·횟수·비용 제한, 주제/인젝션 판정, RAG | FastAPI, Render |
| `apps/shared` | 세 앱이 같이 쓰는 타이틀바·메뉴·테마(다크모드 동기화) | JS, CSS |

예측 앱과 시뮬레이션 앱은 버튼 하나로 서로 오간다(단일 인스턴스: 이미 떠 있으면 새 창 대신 앞으로 가져옴). 창을 닫으면 딸린 프로세스까지 함께 정리된다.

## 실행

```bash

# 의존성 (최초 1회)
npm run install:all
pip install -r requirements.txt   # prediction용 (TensorFlow 포함)

# 실행
npm run dev:simulation    # 시뮬레이션 단독
npm run dev:prediction    # 예측 앱 단독 (python apps/prediction/main.py)
npm run dev:shell         # 통합 런처 (둘 다 자동 기동)
```

# AI Materials Discovery Platform v2.0

> 스테인리스강(오스테나이트계)의 화학 조성과 공정 변수를 기반으로 기계적 물성을 예측하는 AI 플랫폼

---

## 개요

본 플랫폼은 재료공학 도메인 지식과 머신러닝을 결합하여, 연구자가 Excel 데이터 하나로 **전처리 → 학습 → 성능 분석 → 물성 추론**을 하나의 데스크톱 앱에서 수행할 수 있도록 설계된 시스템입니다.

### 예측 대상 물성

| 구분 | 물성 | 단위 |
|------|------|------|
| 강도 | 0.2% 항복강도 (Proof Stress) | MPa |
| 강도 | 인장강도 (UTS) | MPa |
| 연성 | 연신율 (Elongation) | % |
| 연성 | 단면 수축률 (Area Reduction) | % |

---

## 시스템 아키텍처

```
사용자
  └→ PyQt6 데스크톱 앱
       ├→ DataEngine  (전처리 / Feature Engineering)
       └→ ModelEngine (RF / GBM / MLP / TFP 앙상블)
```

- **PyQt6** 기반 네이티브 데스크톱 GUI
- Python 엔진과 직접 통신 (별도 서버 불필요)
- 학습 진행 상태를 QThread로 실시간 전달

---

## 기술 스택

### Python 백엔드

| 라이브러리 | 용도 |
|-----------|------|
| scikit-learn | RF, GBM, MLP 모델 / StandardScaler / KNNImputer |
| TensorFlow | TFP 앙상블 기반 구조 |
| TensorFlow Probability | 확률론적 예측, 불확실성 정량화 |
| pandas / NumPy | 데이터 처리, 배열 연산 |
| xlrd / openpyxl | `.xls` 및 `.xlsx` / `.xlsm` Excel 파일 파싱 |
| joblib | 모델 직렬화 (.pkl) |

### PyQt6 프론트엔드

| 기술 | 용도 |
|------|------|
| PyQt6 | 크로스플랫폼 데스크톱 GUI 프레임워크 |
| matplotlib (QTAgg) | Parity Plot, Stress-Strain Curve, 예측 그래프 |
| QThread / pyqtSignal | 학습 진행 상태 실시간 전달 |

### 패키징

| 도구 | 결과물 |
|------|--------|
| PyInstaller | 단일 실행파일 (.exe / 바이너리) |

---

## 주요 기능

### 1. 데이터 전처리

**1차 전처리 (데이터 정제)**
- 수치형 변환 및 형식 오류 처리
- 결측치 처리: 평균 / 중앙값 / KNN / 행 제거
- 도메인 기준 검증 (SSINA 오스테나이트 조성표 기반)
- 이상치 처리: IQR 기반 / 도메인 기준 / clip / 제거

**2차 전처리 (Feature Engineering)**

| 파생 변수 | 계산식 |
|----------|--------|
| `Cr_Ni_ratio` | `Cr / Ni` |
| `C_plus_N` | `C + N` |
| `Ni_eq` | `Ni + 30×C + 0.5×Mn` |
| `Cr_eq` | `Cr + Mo + 1.5×Si + 0.5×Nb` |

### 2. 피처 컬럼 선택

### 3. 피처 컬럼 선택

전처리 완료 후 학습 전에 사용할 입력 피처를 개별 선택/해제할 수 있습니다.
- 원본 변수(29개) / 파생 변수(4개) 구분하여 체크박스 목록 표시
- 선택 상태는 모델과 함께 저장되어 추론 시 자동 적용
- 최소 1개 이상 선택해야 학습 가능

### 3. 모델 학습

| 모델 | 구현 | 불확실성 산출 |
|------|------|--------------|
| Random Forest (RF) | `RandomForestRegressor` | 트리별 표준편차 |
| Gradient Boosting (GBM) | `MultiOutputRegressor(GBM)` | 휴리스틱 |
| MLP Neural Network | `MLPRegressor` + Early Stopping | 휴리스틱 |
| TFP 앙상블 | Bootstrap 5-MLP Ensemble | 앙상블 표준편차 |

- 학습 진행 상태를 QThread로 실시간 전달
- 사용자 정의 반복 횟수 및 조기 종료(Early Stopping) 지원

### 4. 성능 분석
- **Parity Plot**: 실제값 vs 예측값 분포 (대각선 기준선 포함)
- **상관관계 히트맵**: 반응형 (창 크기에 따라 수치 표시 자동 조절)
- **이중 Y축 그래프**: 단위가 다른 강도(MPa)와 연성(%) 동시 비교

### 5. 물성 추론
화학 조성 및 공정 조건 입력 → 4개 물성 + 불확실성(표준편차) 즉시 예측

### 6. Stress-Strain Curve
예측된 물성 기반으로 응력-변형률 곡선 자동 생성 및 시각화

### 7. 분석 기록
예측 결과를 워크스페이스 단위로 저장, 불러오기, 비교 가능

---

## 디렉토리 구조

```
ai-materials-discovery-platform/
├── src/
│   ├── engine/
│   │   ├── data_engine.py              # 전처리 엔진
│   │   ├── model_engine.py             # 모델 엔진
│   │   └── process_condition_engine.py # 공정 조건 예측 엔진
│   └── gui/
│       ├── main_window.py              # 메인 윈도우 진입점
│       ├── constants.py                # 상수 정의
│       ├── mixins/                     # 기능별 Mixin
│       │   ├── ui_setup_mixin.py       # UI 구성
│       │   ├── theme_mixin.py          # 테마/다크모드
│       │   ├── inference_mixin.py      # 물성 추론
│       │   ├── training_mixin.py       # 모델 학습
│       │   ├── preprocessing_mixin.py  # 전처리
│       │   ├── charts_mixin.py         # 그래프
│       │   ├── workspace_mixin.py      # 분석 기록
│       │   ├── settings_panel_mixin.py # 설정 패널
│       │   └── process_condition_mixin.py # 공정 조건
│       ├── widgets/                    # 커스텀 위젯
│       │   ├── mpl_canvas.py           # Matplotlib 캔버스
│       │   ├── prediction_guide.py     # 사용 가이드 오버레이

File: apps/prediction/data/raw/phase_data.xml (part 1 of 109)
<?xml version="1.0" ?>
<phase_data collected="2026-09-29">
  <metadata>
    <note>실험 관측 상 라벨 데이터. 정량 상분율(vol%)이 아니라 관측된 상 조합 라벨임에 주의. 스테인리스 용접부 페라이트수(FN) 실측 테이블 형태의 오픈 데이터는 찾지 못함. Schaeffler/WRC-1992 도표법은 방법론 참고문헌으로만 인용.</note>
    <source license="MIT">
      <title>IDEAsLab ML-phase-fraction-MPEAs db_HEAs.csv</title>
      <url>https://github.com/IDEAsLab-Materials-Informatics/ML-phase-fraction-MPEAs</url>
    </source>
    <source license="CC-BY-4.0 (attribution required)">
      <title>Vladimirchizh hea_database database_of_HEAs.csv</title>
      <url>https://github.com/Vladimirchizh/hea_database</url>
    </source>
    <reference>
      <title>Beniwal &amp; Ray (2021), Comp. Mater. Sci., doi:10.1016/j.commatsci.2021.110647</title>
      <url>https://doi.org/10.1016/j.commatsci.2021.110647</url>
    </reference>
    <reference>
      <title>Kotecki &amp; Siewert (1992), WRC-1992 constitution diagram, Welding Journal 71:171s-178s</title>
      <url>https://s3.us-east-1.amazonaws.com/WJ-www.aws.org/supplement/WJ_1992_05_s171.pdf</url>
    </reference>
    <reference>
      <title>NRC Welding Metallurgy training (Schaeffler/DeLong/WRC-1992 equivalents table)</title>
      <url>https://www.nrc.gov/docs/ML1215/ML12157A615.pdf</url>
    </reference>
    <reference>
      <title>NIST SP 260-141 secondary ferrite number reference materials</title>
      <url>https://nvlpubs.nist.gov/nistpubs/Legacy/SP/nistspecialpublication260-141.pdf</url>
    </reference>
  </metadata>
  <dataset name="ideaslab-mpea-323" license="MIT" paper_doi="10.1016/j.commatsci.2021.110647" records="323" skipped_unparseable="0">
    <description>323 multi-principal element alloys with experimentally observed phase labels. alloy_name parsed to atomic ratios (missing subscript = 1).</description>
    <record id="0">
      <alloy>Al0.25MoNbTiV</alloy>
      <composition unit="atomic_ratio">
        <element symbol="Al" atomic_fraction="0.0588">0.25</element>
        <element symbol="Mo" atomic_fraction="0.2353">1.0</element>
        <element symbol="Nb" atomic_fraction="0.2353">1.0</element>
        <element symbol="Ti" atomic_fraction="0.2353">1.0</element>
        <element symbol="V" atomic_fraction="0.2353">1.0</element>
      </composition>
      <observed_phases>BCC</observed_phases>
      <phase_code>2</phase_code>
    </record>
    <record id="1">
      <alloy>Al0.25NbTaTiV</alloy>
      <composition unit="atomic_ratio">
        <element symbol="Al" atomic_fraction="0.0588">0.25</element>
        <element symbol="Nb" atomic_fraction="0.2353">1.0</element>
        <element symbol="Ta" atomic_fraction="0.2353">1.0</element>
        <element symbol="Ti" atomic_fraction="0.2353">1.0</element>
        <element symbol="V" atomic_fraction="0.2353">1.0</element>
      </composition>
      <observed_phases>BCC</observed_phases>
      <phase_code>2</phase_code>
    </record>
    <record id="2">
      <alloy>Al0.2MoTaTiV</alloy>
      <composition unit="atomic_ratio">
        <element symbol="Al" atomic_fraction="0.0476">0.2</element>
        <element symbol="Mo" atomic_fraction="0.2381">1.0</element>
        <element symbol="Ta" atomic_fraction="0.2381">1.0</element>
        <element symbol="Ti" atomic_fraction="0.2381">1.0</element>
        <element symbol="V" atomic_fraction="0.2381">1.0</element>
      </composition>
      <observed_phases>BCC</observed_phases>
      <phase_code>2</phase_code>
    </record>
    <record id="3">
      <alloy>Al0.3HfNbTaTiZr</alloy>
      <composition unit="atomic_ratio">
        <element symbol="Al" atomic_fraction="0.0566">0.3</element>
        <element symbol="Hf" atomic_fraction="0.1887">1.0</element>
        <element symbol="Nb" atomic_fraction="0.1887">1.0</element>
        <element symbol="Ta" atomic_fraction="0.1887">1.0</element>
        <element symbol="Ti" atomic_fraction="0.1887">1.0</element>
        <element symbol="Zr" atomic_fraction="0.1887">1.0</element>
      </composition>
      <observed_phases>BCC</observed_phases>
      <phase_code>2</phase_code>
    </record>
    <record id="4">
      <alloy>Al0.5CoCrCuFeNiV1.2</alloy>
      <composition unit="atomic_ratio">
        <element symbol="Al" atomic_fraction="0.0746">0.5</element>
        <element symbol="Co" atomic_fraction="0.1493">1.0</element>
        <element symbol="Cr" atomic_fraction="0.1493">1.0</element>
        <element symbol="Cu" atomic_fraction="0.1493">1.0</element>
        <element symbol="Fe" atomic_fraction="0.1493">1.0</element>
        <element symbol="Ni" atomic_fraction="0.1493">1.0</element>
        <element symbol="V" atomic_fraction="0.1791">1.2</element>
      </composition>
      <observed_phases>BCC</observed_phases>
      <phase_code>2</phase_code>
    </record>
    <record id="5">
      <alloy>Al0.5CoCrCuFeNiV1.4</alloy>
      <composition unit="atomic_ratio">
        <element symbol="Al" atomic_fraction="0.0725">0.5</element>
        <element symbol="Co" atomic_fraction="0.1449">1.0</element>
        <element symbol="Cr" atomic_fraction="0.1449">1.0</element>
        <element symbol="Cu" atomic_fraction="0.1449">1.0</element>
        <element symbol="Fe" atomic_fraction="0.1449">1.0</element>
        <element symbol="Ni" atomic_fraction="0.1449">1.0</element>
        <element symbol="V" atomic_fraction="0.2029">1.4</element>
      </composition>
      <observed_phases>BCC</observed_phases>
      <phase_code>2</phase_code>
    </record>
    <record id="6">
      <alloy>Al0.5CoCrCuFeNiV1.6</alloy>
      <composition unit="atomic_ratio">
        <element symbol="Al" atomic_fraction="0.0704">0.5</element>
        <element symbol="Co" atomic_fraction="0.1408">1.0</element>
        <element symbol="Cr" atomic_fraction="0.1408">1.0</element>
        <element symbol="Cu" atomic_fraction="0.1408">1.0</element>
        <element symbol="Fe" atomic_fraction="0.1408">1.0</element>
        <element symbol="Ni" atomic_fraction="0.1408">1.0</element>
        <element symbol="V" atomic_fraction="0.2254">1.6</element>
      </composition>
      <observed_phases>BCC</observed_phases>
      <phase_code>2</phase_code>
    </record>
    <record id="7">
      <alloy>Al0.5CoCrCuFeNiV1.8</alloy>
      <composition unit="atomic_ratio">
        <element symbol="Al" atomic_fraction="0.0685">0.5</element>
        <element symbol="Co" atomic_fraction="0.1370">1.0</element>
        <element symbol="Cr" atomic_fraction="0.1370">1.0</element>
        <element symbol="Cu" atomic_fraction="0.1370">1.0</element>
        <element symbol="Fe" atomic_fraction="0.1370">1.0</element>
        <element symbol="Ni" atomic_fraction="0.1370">1.0</element>
        <element symbol="V" atomic_fraction="0.2466">1.8</element>
      </composition>
      <observed_phases>BCC</observed_phases>
      <phase_code>2</phase_code>
    </record>
    <record id="8">
      <alloy>Al0.5CoCrCuFeNiV2.0</alloy>
      <composition unit="atomic_ratio">
        <element symbol="Al" atomic_fraction="0.0667">0.5</element>
        <element symbol="Co" atomic_fraction="0.1333">1.0</element>
        <element symbol="Cr" atomic_fraction="0.1333">1.0</element>
        <element symbol="Cu" atomic_fraction="0.1333">1.0</element>
        <element symbol="Fe" atomic_fraction="0.1333">1.0</element>
        <element symbol="Ni" atomic_fraction="0.1333">1.0</element>
        <element symbol="V" atomic_fraction="0.2667">2.0</element>
      </composition>
      <observed_phases>BCC</observed_phases>
      <phase_code>2</phase_code>
    </record>
    <record id="9">
      <alloy>Al0.5CrFe1.5MnNi0.5</alloy>
      <composition unit="atomic_ratio">
        <element symbol="Al" atomic_fraction="0.1111">0.5</element>
        <element symbol="Cr" atomic_fraction="0.2222">1.0</element>
        <element symbol="Fe" atomic_fraction="0.3333">1.5</element>
        <element symbol="Mn" atomic_fraction="0.2222">1.0</element>
        <element symbol="Ni" atomic_fraction="0.1111">0.5</element>
      </composition>
      <observed_phases>BCC</observed_phases>
      <phase_code>2</phase_code>
    </record>
    <record id="10">
      <alloy>Al0.5CrNbTi2V0.5</alloy>
      <composition unit="atomic_ratio">
        <element symbol="Al" atomic_fraction="0.1000">0.5</element>
        <element symbol="Cr" atomic_fraction="0.2000">1.0</element>
        <element symbol="Nb" atomic_fraction="0.2000">1.0</element>
        <element symbol="Ti" atomic_fraction="0.4000">2.0</element>
        <element symbol="V" atomic_fraction="0.1000">0.5</element>
      </composition>
      <observed_phases>BCC</observed_phases>
      <phase_code>2</phase_code>
    </record>
    <record id="11">
      <alloy>Al0.5HfNbTaTiZr</alloy>
      <composition unit="atomic_ratio">
        <element symbol="Al" atomic_fraction="0.0909">0.5</element>
        <element symbol="Hf" atomic_fraction="0.1818">1.0</element>
        <element symbol="Nb" atomic_fraction="0.1818">1.0</element>
        <element symbol="Ta" atomic_fraction="0.1818">1.0</element>
        <element symbol="Ti" atomic_fraction="0.1818">1.0</element>
        <element symbol="Zr" atomic_fraction="0.1818">1.0</element>
      </composition>
      <observed_phases>BCC</observed_phases>
      <phase_code>2</phase_code>
    </record>
    <record id="12">
      <alloy>Al0.5MoNbTiV</alloy>
      <composition unit="atomic_ratio">
        <element symbol="Al" atomic_fraction="0.1111">0.5</element>
        <element symbol="Mo" atomic_fraction="0.2222">1.0</element>
        <element symbol="Nb" atomic_fraction="0.2222">1.0</element>
        <element symbol="Ti" atomic_fraction="0.2222">1.0</element>
        <element symbol="V" atomic_fraction="0.2222">1.0</element>
      </composition>
      <observed_phases>BCC</observed_phases>
      <phase_code>2</phase_code>
    </record>
    <record id="13">
      <alloy>Al0.5NbTaTiV</alloy>
      <composition unit="atomic_ratio">
        <element symbol="Al" atomic_fraction="0.1111">0.5</element>
        <element symbol="Nb" atomic_fraction="0.2222">1.0</element>
        <element symbol="Ta" atomic_fraction="0.2222">1.0</element>
        <element symbol="Ti" atomic_fraction="0.2222">1.0</element>
        <element symbol="V" atomic_fraction="0.2222">1.0</element>
      </composition>
      <observed_phases>BCC</observed_phases>
      <phase_code>2</phase_code>
    </record>
    <record id="14">
      <alloy>Al0.6MoTaTiV</alloy>
      <composition unit="atomic_ratio">
        <element symbol="Al" atomic_fraction="0.1304">0.6</element>
        <element symbol="Mo" atomic_fraction="0.2174">1.0</element>
        <element symbol="Ta" atomic_fraction="0.2174">1.0</element>
        <element symbol="Ti" atomic_fraction="0.2174">1.0</element>
        <element symbol="V" atomic_fraction="0.2174">1.0</element>
      </composition>
      <observed_phases>BCC</observed_phases>
      <phase_code>2</phase_code>
    </record>
    <record id="15">
      <alloy>Al0.75CoCrCu0.25FeNiTi0.5</alloy>
      <composition unit="atomic_ratio">
        <element symbol="Al" atomic_fraction="0.1364">0.75</element>
        <element symbol="Co" atomic_fraction="0.1818">1.0</element>
        <element symbol="Cr" atomic_fraction="0.1818">1.0</element>
        <element symbol="Cu" atomic_fraction="0.0455">0.25</element>
        <element symbol="Fe" atomic_fraction="0.1818">1.0</element>
        <element symbol="Ni" atomic_fraction="0.1818">1.0</element>
        <element symbol="Ti" atomic_fraction="0.0909">0.5</element>
      </composition>
      <observed_phases>BCC</observed_phases>
      <phase_code>2</phase_code>
    </record>
    <record id="16">
      <alloy>Al0.75HfNbTaTiZr</alloy>
      <composition unit="atomic_ratio">
        <element symbol="Al" atomic_fraction="0.1304">0.75</element>
        <element symbol="Hf" atomic_fraction="0.1739">1.0</element>
        <element symbol="Nb" atomic_fraction="0.1739">1.0</element>
        <element symbol="Ta" atomic_fraction="0.1739">1.0</element>
        <element symbol="Ti" atomic_fraction="0.1739">1.0</element>
        <element symbol="Zr" atomic_fraction="0.1739">1.0</element>
      </composition>
      <observed_phases>BCC</observed_phases>
      <phase_code>2</phase_code>
    </record>
    <record id="17">
      <alloy>Al0.75MoNbTiV</alloy>
      <composition unit="atomic_ratio">
        <element symbol="Al" atomic_fraction="0.1579">0.75</element>
        <element symbol="Mo" atomic_fraction="0.2105">1.0</element>
        <element symbol="Nb" atomic_fraction="0.2105">1.0</element>
        <element symbol="Ti" atomic_fraction="0.2105">1.0</element>
        <element symbol="V" atomic_fraction="0.2105">1.0</element>
      </composition>
      <observed_phases>BCC</observed_phases>
      <phase_code>2</phase_code>
    </record>
    <record id="18">
      <alloy>Al0.875CoCrFeNi</alloy>
      <composition unit="atomic_ratio">
        <element symbol="Al" atomic_fraction="0.1795">0.875</element>
        <element symbol="Co" atomic_fraction="0.2051">1.0</element>
        <element symbol="Cr" atomic_fraction="0.2051">1.0</element>
        <element symbol="Fe" atomic_fraction="0.2051">1.0</element>
        <element symbol="Ni" atomic_fraction="0.2051">1.0</element>
      </composition>
      <observed_phases>BCC</observed_phases>
      <phase_code>2</phase_code>
    </record>
    <record id="19">
      <alloy>Al1.25CoCrFeMnNi</alloy>
      <composition unit="atomic_ratio">
        <element symbol="Al" atomic_fraction="0.2000">1.25</element>
        <element symbol="Co" atomic_fraction="0.1600">1.0</element>
        <element symbol="Cr" atomic_fraction="0.1600">1.0</element>
        <element symbol="Fe" atomic_fraction="0.1600">1.0</element>
        <element symbol="Mn" atomic_fraction="0.1600">1.0</element>
        <element symbol="Ni" atomic_fraction="0.1600">1.0</element>
      </composition>
      <observed_phases>BCC</observed_phases>
      <phase_code>2</phase_code>
    </record>
    <record id="20">
      <alloy>Al1.25CoCrFeNi</alloy>
      <composition unit="atomic_ratio">
        <element symbol="Al" atomic_fraction="0.2381">1.25</element>
        <element symbol="Co" atomic_fraction="0.1905">1.0</element>
        <element symbol="Cr" atomic_fraction="0.1905">1.0</element>
        <element symbol="Fe" atomic_fraction="0.1905">1.0</element>
        <element symbol="Ni" atomic_fraction="0.1905">1.0</element>
      </composition>
      <observed_phases>BCC</observed_phases>
      <phase_code>2</phase_code>
    </record>
    <record id="21">
      <alloy>Al1.5CoCrFeNi</alloy>
      <composition unit="atomic_ratio">
        <element symbol="Al" atomic_fraction="0.2727">1.5</element>
        <element symbol="Co" atomic_fraction="0.1818">1.0</element>
        <element symbol="Cr" atomic_fraction="0.1818">1.0</element>
        <element symbol="Fe" atomic_fraction="0.1818">1.0</element>
        <element symbol="Ni" atomic_fraction="0.1818">1.0</element>
      </composition>
      <observed_phases>BCC</observed_phases>
      <phase_code>2</phase_code>
    </record>
    <record id="22">
      <alloy>Al1.5CoCrFeNiTi</alloy>
      <composition unit="atomic_ratio">
        <element symbol="Al" atomic_fraction="0.2308">1.5</element>
        <element symbol="Co" atomic_fraction="0.1538">1.0</element>
        <element symbol="Cr" atomic_fraction="0.1538">1.0</element>
        <element symbol="Fe" atomic_fraction="0.1538">1.0</element>
        <element symbol="Ni" atomic_fraction="0.1538">1.0</element>
        <element symbol="Ti" atomic_fraction="0.1538">1.0</element>
      </composition>
      <observed_phases>BCC</observed_phases>
      <phase_code>2</phase_code>
    </record>
    <record id="23">
      <alloy>Al1.5MoNbTiV</alloy>
      <composition unit="atomic_ratio">
        <element symbol="Al" atomic_fraction="0.2727">1.5</element>
        <element symbol="Mo" atomic_fraction="0.1818">1.0</element>
        <element symbol="Nb" atomic_fraction="0.1818">1.0</element>
        <element symbol="Ti" atomic_fraction="0.1818">1.0</element>
        <element symbol="V" atomic_fraction="0.1818">1.0</element>
      </composition>
      <observed_phases>BCC</observed_phases>
      <phase_code>2</phase_code>
    </record>
    <record id="24">
      <alloy>Al2.5CoCrFeNi</alloy>
      <composition unit="atomic_ratio">
        <element symbol="Al" atomic_fraction="0.3846">2.5</element>
        <element symbol="Co" atomic_fraction="0.1538">1.0</element>
        <element symbol="Cr" atomic_fraction="0.1538">1.0</element>
        <element symbol="Fe" atomic_fraction="0.1538">1.0</element>
        <element symbol="Ni" atomic_fraction="0.1538">1.0</element>
      </composition>
      <observed_phases>BCC</observed_phases>
      <phase_code>2</phase_code>
    </record>
    <record id="25">
      <alloy>Al2.8CoCrCuFeNi</alloy>
      <composition unit="atomic_ratio">
        <element symbol="Al" atomic_fraction="0.3590">2.8</element>
        <element symbol="Co" atomic_fraction="0.1282">1.0</element>
        <element symbol="Cr" atomic_fraction="0.1282">1.0</element>
        <element symbol="Cu" atomic_fraction="0.1282">1.0</element>
        <element symbol="Fe" atomic_fraction="0.1282">1.0</element>
        <element symbol="Ni" atomic_fraction="0.1282">1.0</element>
      </composition>
      <observed_phases>BCC</observed_phases>
      <phase_code>2</phase_code>
    </record>
    <record id="26">
      <alloy>Al2CoCrCuFeMnNiTiV</alloy>
      <composition unit="atomic_ratio">
        <element symbol="Al" atomic_fraction="0.2000">2.0</element>
        <element symbol="Co" atomic_fraction="0.1000">1.0</element>
        <element symbol="Cr" atomic_fraction="0.1000">1.0</element>
        <element symbol="Cu" atomic_fraction="0.1000">1.0</element>
        <element symbol="Fe" atomic_fraction="0.1000">1.0</element>
        <element symbol="Mn" atomic_fraction="0.1000">1.0</element>
        <element symbol="Ni" atomic_fraction="0.1000">1.0</element>
        <element symbol="Ti" atomic_fraction="0.1000">1.0</element>
        <element symbol="V" atomic_fraction="0.1000">1.0</element>
      </composition>
      <observed_phases>BCC</observed_phases>
      <phase_code>2</phase_code>
    </record>
    <record id="27">
      <alloy>Al2CoCrFeMo0.5Ni</alloy>
      <composition unit="atomic_ratio">
        <element symbol="Al" atomic_fraction="0.3077">2.0</element>
        <element symbol="Co" atomic_fraction="0.1538">1.0</element>
        <element symbol="Cr" atomic_fraction="0.1538">1.0</element>
        <element symbol="Fe" atomic_fraction="0.1538">1.0</element>
        <element symbol="Mo" atomic_fraction="0.0769">0.5</element>
        <element symbol="Ni" atomic_fraction="0.1538">1.0</element>
      </composition>
      <observed_phases>BCC</observed_phases>
      <phase_code>2</phase_code>
    </record>
    <record id="28">
      <alloy>Al2CoCrFeNi</alloy>
      <composition unit="atomic_ratio">
        <element symbol="Al" atomic_fraction="0.3333">2.0</element>
        <element symbol="Co" atomic_fraction="0.1667">1.0</element>
        <element symbol="Cr" atomic_fraction="0.1667">1.0</element>
        <element symbol="Fe" atomic_fraction="0.1667">1.0</element>
        <element symbol="Ni" atomic_fraction="0.1667">1.0</element>
      </composition>
      <observed_phases>BCC</observed_phases>
      <phase_code>2</phase_code>
    </record>
    <record id="29">
      <alloy>Al2CoCrFeNiTi</alloy>
      <composition unit="atomic_ratio">
        <element symbol="Al" atomic_fraction="0.2857">2.0</element>
        <element symbol="Co" atomic_fraction="0.1429">1.0</element>
        <element symbol="Cr" atomic_fraction="0.1429">1.0</element>
        <element symbol="Fe" atomic_fraction="0.1429">1.0</element>
        <element symbol="Ni" atomic_fraction="0.1429">1.0</element>
        <element symbol="Ti" atomic_fraction="0.1429">1.0</element>
      </composition>
      <observed_phases>BCC</observed_phases>
      <phase_code>2</phase_code>
    </record>
    <record id="30">
      <alloy>Al3CoCrCuFeNi</alloy>
      <composition unit="atomic_ratio">
        <element symbol="Al" atomic_fraction="0.3750">3.0</element>
        <element symbol="Co" atomic_fraction="0.1250">1.0</element>
        <element symbol="Cr" atomic_fraction="0.1250">1.0</element>
        <element symbol="Cu" atomic_fraction="0.1250">1.0</element>
        <element symbol="Fe" atomic_fraction="0.1250">1.0</element>
        <element symbol="Ni" atomic_fraction="0.1250">1.0</element>
      </composition>
      <observed_phases>BCC</observed_phases>
      <phase_code>2</phase_code>
    </record>
    <record id="31">
      <alloy>Al3CoCrFeNi</alloy>
      <composition unit="atomic_ratio">
        <element symbol="Al" atomic_fraction="0.4286">3.0</element>
        <element symbol="Co" atomic_fraction="0.1429">1.0</element>
        <element symbol="Cr" atomic_fraction="0.1429">1.0</element>
        <element symbol="Fe" atomic_fraction="0.1429">1.0</element>
        <element symbol="Ni" atomic_fraction="0.1429">1.0</element>
      </composition>
      <observed_phases>BCC</observed_phases>
      <phase_code>2</phase_code>
    </record>
    <record id="32">
      <alloy>AlCoCrCuNiTi</alloy>
      <composition unit="atomic_ratio">
        <element symbol="Al" atomic_fraction="0.1667">1.0</element>
        <element symbol="Co" atomic_fraction="0.1667">1.0</element>
        <element symbol="Cr" atomic_fraction="0.1667">1.0</element>
        <element symbol="Cu" atomic_fraction="0.1667">1.0</element>
        <element symbol="Ni" atomic_fraction="0.1667">1.0</element>
        <element symbol="Ti" atomic_fraction="0.1667">1.0</element>
      </composition>
      <observed_phases>BCC</observed_phases>
      <phase_code>2</phase_code>
    </record>
    <record id="33">
      <alloy>AlCoCrFeMo0.1Ni</alloy>
      <composition unit="atomic_ratio">
        <element symbol="Al" atomic_fraction="0.1961">1.0</element>
        <element symbol="Co" atomic_fraction="0.1961">1.0</element>
        <element symbol="Cr" atomic_fraction="0.1961">1.0</element>
        <element symbol="Fe" atomic_fraction="0.1961">1.0</element>
        <element symbol="Mo" atomic_fraction="0.0196">0.1</element>
        <element symbol="Ni" atomic_fraction="0.1961">1.0</element>
      </composition>
      <observed_phases>BCC</observed_phases>
      <phase_code>2</phase_code>
    </record>
    <record id="34">
      <alloy>AlCoCrFeNb0.1Ni</alloy>
      <composition unit="atomic_ratio">
        <element symbol="Al" atomic_fraction="0.1961">1.0</element>
        <element symbol="Co" atomic_fraction="0.1961">1.0</element>
        <element symbol="Cr" atomic_fraction="0.1961">1.0</element>
        <element symbol="Fe" atomic_fraction="0.1961">1.0</element>
        <element symbol="Nb" atomic_fraction="0.0196">0.1</element>
        <element symbol="Ni" atomic_fraction="0.1961">1.0</element>
      </composition>
      <observed_phases>BCC</observed_phases>
      <phase_code>2</phase_code>
    </record>
    <record id="35">
      <alloy>AlCoCrFeNi</alloy>
      <composition unit="atomic_ratio">
        <element symbol="Al" atomic_fraction="0.2000">1.0</element>
        <element symbol="Co" atomic_fraction="0.2000">1.0</element>
        <element symbol="Cr" atomic_fraction="0.2000">1.0</element>
        <element symbol="Fe" atomic_fraction="0.2000">1.0</element>
        <element symbol="Ni" atomic_fraction="0.2000">1.0</element>
      </composition>
      <observed_phases>BCC</observed_phases>
      <phase_code>2</phase_code>
    </record>
    <record id="36">
      <alloy>AlCoCrFeNi</alloy>
      <composition unit="atomic_ratio">
        <element symbol="Al" atomic_fraction="0.2000">1.0</element>
        <element symbol="Co" atomic_fraction="0.2000">1.0</element>
        <element symbol="Cr" atomic_fraction="0.2000">1.0</element>
        <element symbol="Fe" atomic_fraction="0.2000">1.0</element>
        <element symbol="Ni" atomic_fraction="0.2000">1.0</element>
      </composition>
      <observed_phases>BCC</observed_phases>
      <phase_code>2</phase_code>
    </record>
    <record id="37">
      <alloy>AlCoCrFeNiSi0.2</alloy>
      <composition unit="atomic_ratio">
        <element symbol="Al" atomic_fraction="0.1923">1.0</element>
        <element symbol="Co" atomic_fraction="0.1923">1.0</element>
        <element symbol="Cr" atomic_fraction="0.1923">1.0</element>
        <element symbol="Fe" atomic_fraction="0.1923">1.0</element>
        <element symbol="Ni" atomic_fraction="0.1923">1.0</element>
        <element symbol="Si" atomic_fraction="0.0385">0.2</element>
      </composition>
      <observed_phases>BCC</observed_phases>
      <phase_code>2</phase_code>
    </record>
    <record id="38">
      <alloy>AlCoCrFeNiSi0.4</alloy>
      <composition unit="atomic_ratio">
        <element symbol="Al" atomic_fraction="0.1852">1.0</element>
        <element symbol="Co" atomic_fraction="0.1852">1.0</element>
        <element symbol="Cr" atomic_fraction="0.1852">1.0</element>
        <element symbol="Fe" atomic_fraction="0.1852">1.0</element>
        <element symbol="Ni" atomic_fraction="0.1852">1.0</element>
        <element symbol="Si" atomic_fraction="0.0741">0.4</element>
      </composition>
      <observed_phases>BCC</observed_phases>
      <phase_code>2</phase_code>
    </record>
    <record id="39">
      <alloy>AlCoCrFeNiSi0.6</alloy>
      <composition unit="atomic_ratio">
        <element symbol="Al" atomic_fraction="0.1786">1.0</element>
        <element symbol="Co" atomic_fraction="0.1786">1.0</element>
        <element symbol="Cr" atomic_fraction="0.1786">1.0</element>
        <element symbol="Fe" atomic_fraction="0.1786">1.0</element>
        <element symbol="Ni" atomic_fraction="0.1786">1.0</element>
        <element symbol="Si" atomic_fraction="0.1071">0.6</element>
      </composition>
      <observed_phases>BCC</observed_phases>
      <phase_code>2</phase_code>
    </record>
    <record id="40">
      <alloy>AlCoCrFeNiTi</alloy>
      <composition unit="atomic_ratio">
        <element symbol="Al" atomic_fraction="0.1667">1.0</element>
        <element symbol="Co" atomic_fraction="0.1667">1.0</element>
        <element symbol="Cr" atomic_fraction="0.1667">1.0</element>
        <element symbol="Fe" atomic_fraction="0.1667">1.0</element>
        <element symbol="Ni" atomic_fraction="0.1667">1.0</element>
        <element symbol="Ti" atomic_fraction="0.1667">1.0</element>
      </composition>
      <observed_phases>BCC</observed_phases>
      <phase_code>2</phase_code>
    </record>
    <record id="41">
      <alloy>AlCoCrFeNiTi0.5</alloy>
      <composition unit="atomic_ratio">
        <element symbol="Al" atomic_fraction="0.1818">1.0</element>
        <element symbol="Co" atomic_fraction="0.1818">1.0</element>
        <element symbol="Cr" atomic_fraction="0.1818">1.0</element>
        <element symbol="Fe" atomic_fraction="0.1818">1.0</element>
        <element symbol="Ni" atomic_fraction="0.1818">1.0</element>
        <element symbol="Ti" atomic_fraction="0.0909">0.5</element>
      </composition>
      <observed_phases>BCC</observed_phases>
      <phase_code>2</phase_code>
    </record>
    <record id="42">
      <alloy>AlCoFeNi</alloy>
      <composition unit="atomic_ratio">
        <element symbol="Al" atomic_fraction="0.2500">1.0</element>
        <element symbol="Co" atomic_fraction="0.2500">1.0</element>
        <element symbol="Fe" atomic_fraction="0.2500">1.0</element>
        <element symbol="Ni" atomic_fraction="0.2500">1.0</element>
      </composition>
      <observed_phases>BCC</observed_phases>
      <phase_code>2</phase_code>
    </record>
    <record id="43">
      <alloy>AlCrFeNi</alloy>
      <composition unit="atomic_ratio">
        <element symbol="Al" atomic_fraction="0.2500">1.0</element>
        <element symbol="Cr" atomic_fraction="0.2500">1.0</element>
        <element symbol="Fe" atomic_fraction="0.2500">1.0</element>
        <element symbol="Ni" atomic_fraction="0.2500">1.0</element>
      </composition>
      <observed_phases>BCC</observed_phases>
      <phase_code>2</phase_code>
    </record>
    <record id="44">
      <alloy>AlCrFeNiMo0.2</alloy>
      <composition unit="atomic_ratio">
        <element symbol="Al" atomic_fraction="0.2381">1.0</element>
        <element symbol="Cr" atomic_fraction="0.2381">1.0</element>
        <element symbol="Fe" atomic_fraction="0.2381">1.0</element>
        <element symbol="Ni" atomic_fraction="0.2381">1.0</element>
        <element symbol="Mo" atomic_fraction="0.0476">0.2</element>
      </composition>
      <observed_phases>BCC</observed_phases>
      <phase_code>2</phase_code>
    </record>
    <record id="45">
      <alloy>AlCrFeNiMo0.5</alloy>
      <composition unit="atomic_ratio">
        <element symbol="Al" atomic_fraction="0.2222">1.0</element>
        <element symbol="Cr" atomic_fraction="0.2222">1.0</element>
        <element symbol="Fe" atomic_fraction="0.2222">1.0</element>
        <element symbol="Ni" atomic_fraction="0.2222">1.0</element>
        <element symbol="Mo" atomic_fraction="0.1111">0.5</element>
      </composition>
      <observed_phases>BCC</observed_phases>
      <phase_code>2</phase_code>
    </record>
    <record id="46">
      <alloy>AlCrMoNbTi</alloy>
      <composition unit="atomic_ratio">
        <element symbol="Al" atomic_fraction="0.2000">1.0</element>
        <element symbol="Cr" atomic_fraction="0.2000">1.0</element>
        <element symbol="Mo" atomic_fraction="0.2000">1.0</element>
        <element symbol="Nb" atomic_fraction="0.2000">1.0</element>
        <element symbol="Ti" atomic_fraction="0.2000">1.0</element>
      </composition>
      <observed_phases>BCC</observed_phases>
      <phase_code>2</phase_code>
    </record>
    <record id="47">
      <alloy>AlHfNbTaTiZr</alloy>
      <composition unit="atomic_ratio">
        <element symbol="Al" atomic_fraction="0.1667">1.0</element>
        <element symbol="Hf" atomic_fraction="0.1667">1.0</element>
        <element symbol="Nb" atomic_fraction="0.1667">1.0</element>
        <element symbol="Ta" atomic_fraction="0.1667">1.0</element>
        <element symbol="Ti" atomic_fraction="0.1667">1.0</element>
        <element symbol="Zr" atomic_fraction="0.1667">1.0</element>
      </composition>
      <observed_phases>BCC</observed_phases>
      <phase_code>2</phase_code>
    </record>
    <record id="48">
      <alloy>AlMoNbTiV</alloy>
      <composition unit="atomic_ratio">
        <element symbol="Al" atomic_fraction="0.2000">1.0</element>
        <element symbol="Mo" atomic_fraction="0.2000">1.0</element>
        <element symbol="Nb" atomic_fraction="0.2000">1.0</element>
        <element symbol="Ti" atomic_fraction="0.2000">1.0</element>
        <element symbol="V" atomic_fraction="0.2000">1.0</element>
      </composition>
      <observed_phases>BCC</observed_phases>
      <phase_code>2</phase_code>
    </record>
    <record id="49">
      <alloy>AlMoTaTiV</alloy>
      <composition unit="atomic_ratio">
        <element symbol="Al" atomic_fraction="0.2000">1.0</element>
        <element symbol="Mo" atomic_fraction="0.2000">1.0</element>
        <element symbol="Ta" atomic_fraction="0.2000">1.0</element>
        <element symbol="Ti" atomic_fraction="0.2000">1.0</element>
        <element symbol="V" atomic_fraction="0.2000">1.0</element>
      </composition>
      <observed_phases>BCC</observed_phases>
      <phase_code>2</phase_code>
    </record>
    <record id="50">
      <alloy>AlNbTaTiV</alloy>
      <composition unit="atomic_ratio">
        <element symbol="Al" atomic_fraction="0.2000">1.0</element>
        <element symbol="Nb" atomic_fraction="0.2000">1.0</element>
        <element symbol="Ta" atomic_fraction="0.2000">1.0</element>
        <element symbol="Ti" atomic_fraction="0.2000">1.0</element>
        <element symbol="V" atomic_fraction="0.2000">1.0</element>
      </composition>
      <observed_phases>BCC</observed_phases>
      <phase_code>2</phase_code>
    </record>
    <record id="51">
      <alloy>AlNbTiV</alloy>
      <composition unit="atomic_ratio">
        <element symbol="Al" atomic_fraction="0.2500">1.0</element>
        <element symbol="Nb" atomic_fraction="0.2500">1.0</element>
        <element symbol="Ti" atomic_fraction="0.2500">1.0</element>
        <element symbol="V" atomic_fraction="0.2500">1.0</element>
      </composition>
      <observed_phases>BCC</observed_phases>
      <phase_code>2</phase_code>
    </record>
    <record id="52">
      <alloy>CrMoNbTaVW</alloy>
      <composition unit="atomic_ratio">
        <element symbol="Cr" atomic_fraction="0.1667">1.0</element>
        <element symbol="Mo" atomic_fraction="0.1667">1.0</element>
        <element symbol="Nb" atomic_fraction="0.1667">1.0</element>
        <element symbol="Ta" atomic_fraction="0.1667">1.0</element>
        <element symbol="V" atomic_fraction="0.1667">1.0</element>
        <element symbol="W" atomic_fraction="0.1667">1.0</element>
      </composition>
      <observed_phases>BCC</observed_phases>
      <phase_code>2</phase_code>
    </record>
    <record id="53">
      <alloy>Hf0.4Nb1.54Ta1.54Ti0.89Zr0.63</alloy>
      <composition unit="atomic_ratio">
        <element symbol="Hf" atomic_fraction="0.0800">0.4</element>
        <element symbol="Nb" atomic_fraction="0.3080">1.54</element>
        <element symbol="Ta" atomic_fraction="0.3080">1.54</element>
        <element symbol="Ti" atomic_fraction="0.1780">0.89</element>
        <element symbol="Zr" atomic_fraction="0.1260">0.63</element>
      </composition>
      <observed_phases>BCC</observed_phases>
      <phase_code>2</phase_code>
    </record>
    <record id="54">
      <alloy>Hf0.5Mo0.5NbTiZr</alloy>
      <composition unit="atomic_ratio">
        <element symbol="Hf" atomic_fraction="0.1250">0.5</element>
        <element symbol="Mo" atomic_fraction="0.1250">0.5</element>
        <element symbol="Nb" atomic_fraction="0.2500">1.0</element>
        <element symbol="Ti" atomic_fraction="0.2500">1.0</element>
        <element symbol="Zr" atomic_fraction="0.2500">1.0</element>
      </composition>
      <observed_phases>BCC</observed_phases>
      <phase_code>2</phase_code>
    </record>
    <record id="55">
      <alloy>Hf0.5Nb0.5Ta0.5Ti1.5Zr</alloy>
      <composition unit="atomic_ratio">
        <element symbol="Hf" atomic_fraction="0.1250">0.5</element>
        <element symbol="Nb" atomic_fraction="0.1250">0.5</element>
        <element symbol="Ta" atomic_fraction="0.1250">0.5</element>
        <element symbol="Ti" atomic_fraction="0.3750">1.5</element>
        <element symbol="Zr" atomic_fraction="0.2500">1.0</element>
      </composition>
      <observed_phases>BCC</observed_phases>
      <phase_code>2</phase_code>
    </record>
    <record id="56">
      <alloy>Hf0.75NbTa0.5Ti1.5Zr1.25</alloy>
      <composition unit="atomic_ratio">
        <element symbol="Hf" atomic_fraction="0.1500">0.75</element>
        <element symbol="Nb" atomic_fraction="0.2000">1.0</element>
        <element symbol="Ta" atomic_fraction="0.1000">0.5</element>
        <element symbol="Ti" atomic_fraction="0.3000">1.5</element>
        <element symbol="Zr" atomic_fraction="0.2500">1.25</element>
      </composition>
      <observed_phases>BCC</observed_phases>
      <phase_code>2</phase_code>
    </record>
    <record id="57">
      <alloy>HfMo0.25NbTaTiZr</alloy>
      <composition unit="atomic_ratio">
        <element symbol="Hf" atomic_fraction="0.1905">1.0</element>
        <element symbol="Mo" atomic_fraction="0.0476">0.25</element>
        <element symbol="Nb" atomic_fraction="0.1905">1.0</element>
        <element symbol="Ta" atomic_fraction="0.1905">1.0</element>
        <element symbol="Ti" atomic_fraction="0.1905">1.0</element>
        <element symbol="Zr" atomic_fraction="0.1905">1.0</element>
      </composition>
      <observed_phases>BCC</observed_phases>
      <phase_code>2</phase_code>
    </record>
    <record id="58">
      <alloy>HfMo0.5NbTaTiZr</alloy>
      <composition unit="atomic_ratio">
        <element symbol="Hf" atomic_fraction="0.1818">1.0</element>
        <element symbol="Mo" atomic_fraction="0.0909">0.5</element>
        <element symbol="Nb" atomic_fraction="0.1818">1.0</element>
        <element symbol="Ta" atomic_fraction="0.1818">1.0</element>
        <element symbol="Ti" atomic_fraction="0.1818">1.0</element>
        <element symbol="Zr" atomic_fraction="0.1818">1.0</element>
      </composition>
      <observed_phases>BCC</observed_phases>
      <phase_code>2</phase_code>
    </record>
    <record id="59">
      <alloy>HfMo0.5NbTiV0.5</alloy>
      <composition unit="atomic_ratio">
        <element symbol="Hf" atomic_fraction="0.2500">1.0</element>
        <element symbol="Mo" atomic_fraction="0.1250">0.5</element>
        <element symbol="Nb" atomic_fraction="0.2500">1.0</element>
        <element symbol="Ti" atomic_fraction="0.2500">1.0</element>
        <element symbol="V" atomic_fraction="0.1250">0.5</element>
      </composition>
      <observed_phases>BCC</observed_phases>
      <phase_code>2</phase_code>
    </record>
    <record id="60">
      <alloy>HfMo0.75NbTaTiZr</alloy>
      <composition unit="atomic_ratio">
        <element symbol="Hf" atomic_fraction="0.1739">1.0</element>
        <element symbol="Mo" atomic_fraction="0.1304">0.75</element>
        <element symbol="Nb" atomic_fraction="0.1739">1.0</element>
        <element symbol="Ta" atomic_fraction="0.1739">1.0</element>
        <element symbol="Ti" atomic_fraction="0.1739">1.0</element>
        <element symbol="Zr" atomic_fraction="0.1739">1.0</element>
      </composition>
      <observed_phases>BCC</observed_phases>
      <phase_code>2</phase_code>
    </record>
    <record id="61">
      <alloy>HfMoNbTaTiZr</alloy>
      <composition unit="atomic_ratio">
        <element symbol="Hf" atomic_fraction="0.1667">1.0</element>
        <element symbol="Mo" atomic_fraction="0.1667">1.0</element>
        <element symbol="Nb" atomic_fraction="0.1667">1.0</element>
        <element symbol="Ta" atomic_fraction="0.1667">1.0</element>
        <element symbol="Ti" atomic_fraction="0.1667">1.0</element>
        <element symbol="Zr" atomic_fraction="0.1667">1.0</element>
      </composition>
      <observed_phases>BCC</observed_phases>
      <phase_code>2</phase_code>
    </record>
    <record id="62">
      <alloy>HfMoNbTaTiZr</alloy>
      <composition unit="atomic_ratio">
        <element symbol="Hf" atomic_fraction="0.1667">1.0</element>
        <element symbol="Mo" atomic_fraction="0.1667">1.0</element>
        <element symbol="Nb" atomic_fraction="0.1667">1.0</element>
        <element symbol="Ta" atomic_fraction="0.1667">1.0</element>
        <element symbol="Ti" atomic_fraction="0.1667">1.0</element>
        <element symbol="Zr" atomic_fraction="0.1667">1.0</element>
      </composition>
      <observed_phases>BCC</observed_phases>
      <phase_code>2</phase_code>
    </record>
    <record id="63">
      <alloy>HfMoNbTiZr</alloy>
      <composition unit="atomic_ratio">
        <element symbol="Hf" atomic_fraction="0.2000">1.0</element>
        <element symbol="Mo" atomic_fraction="0.2000">1.0</element>
        <element symbol="Nb" atomic_fraction="0.2000">1.0</element>
        <element symbol="Ti" atomic_fraction="0.2000">1.0</element>
        <element symbol="Zr" atomic_fraction="0.2000">1.0</element>
      </composition>
      <observed_phases>BCC</observed_phases>
      <phase_code>2</phase_code>
    </record>
    <record id="64">
      <alloy>HfMoTaTiZr</alloy>
      <composition unit="atomic_ratio">
        <element symbol="Hf" atomic_fraction="0.2000">1.0</element>
        <element symbol="Mo" atomic_fraction="0.2000">1.0</element>
        <element symbol="Ta" atomic_fraction="0.2000">1.0</element>
        <element symbol="Ti" atomic_fraction="0.2000">1.0</element>
        <element symbol="Zr" atomic_fraction="0.2000">1.0</element>
      </composition>
